Repository: PShreesh7/Battery_Twin

#  Battery Twin: Physics-Informed Neural Network Digital Twin

> **Physics-Informed Neural Network based Lithium-Ion Battery Health and Degradation Prediction Digital Twin**
---

##  1. Overview & Research Scope

Lithium-Ion batteries undergo capacity fading and impedance rise under repeated charge-discharge cycles due to Solid Electrolyte Interphase (SEI) growth and active material degradation. 

**Battery Twin** is a research-grade Digital Twin framework that implements and benchmarks three paradigms:
1. **Physics-Only Baseline:** Empirical degradation physics equations (Power Law, Exponential, Modified Logistic).
2. **AI-Only Baseline:** Purely data-driven sequence model (LSTM) trained on empirical measurement signals without physical inductive bias.
3. **Hybrid PINN (Physics-Informed Neural Network):** Dual-loss neural network embedding empirical degradation kinetics and monotonicity constraints directly into the loss function:
   $$\mathcal{L}_{\text{total}} = \mathcal{L}_{\text{data}} + \lambda_{\text{physics}} \left( \mathcal{L}_{\text{residual}} + \gamma \mathcal{L}_{\text{monotonicity}} \right)$$

---

##  2. Benchmark Datasets

| Dataset | Battery Cell IDs | Chemistry | Nominal Capacity | Primary Operating Conditions |
|---|---|---|---|---|
| **NASA Ames PCoE** | B0005, B0006, B0007, B0018 | LiCoO2 / Graphite | 2.0 Ah | CC-CV charge (1.5A to 4.2V), 2.0A CC discharge to 2.7V at ~24?C |
| **CALCE CS2** | CS2_35, CS2_36, CS2_37, CS2_38 | LiCoO2 / Graphite | 1.1 Ah | Standard CC-CV charge (0.5C), 0.5C discharge to 2.7V |

---

##  3. Architecture & Project Layout

```text
Battery_Twin/
??? configs/               # Global & dataset YAML configurations
??? data/
?   ??? raw/               # Immutable raw battery datasets (NASA & CALCE)
?   ??? interim/           # Aligned time-series structures
?   ??? processed/         # Standardized cycle-level features
??? src/
?   ??? data/              # Ingestion loaders & quality validators
?   ??? preprocessing/     # Scalers (zero-leakage fit on train)
?   ??? features/          # Voltage, current, temperature feature extractors
?   ??? physics/           # Governing equations, curve fitting & loss modules
?   ??? models/            # AI-LSTM and PINN-LSTM architectures
?   ??? training/          # Unified trainer with early stopping & trackers
?   ??? evaluation/        # Metrics & Physical Plausibility Engine
?   ??? uncertainty/       # Monte Carlo Dropout & calibration curves
?   ??? inference/         # Production-ready stateless inference pipeline
??? scripts/               # Standalone execution & training scripts
??? artifacts/             # Serialized model weights, scalers, and configs
??? results/
?   ??? metrics/           # CSV benchmark tables
?   ??? figures/           # High-resolution publication plots
?   ??? reports/           # Comprehensive research reports
??? api/                   # FastAPI REST service & Pydantic schemas
??? dashboard/             # Interactive Streamlit + Plotly Digital Twin
??? tests/                 # Full Pytest unit and integration test suite
```

---

# Create virtual environment
python -m venv .venv

# Activate virtual environment

# Windows:
.\.venv\Scriptsctivate

# Linux / macOS:
source .venv/bin/activate

##  5. One-Command Full Pipeline Execution

Run the complete pipeline from scratch (Data Ingestion $\to$ Preprocessing $\to$ Physics/AI/PINN Training $\to$ Benchmark Evaluation $\to$ Forecasting $\to$ Low-Data $\to$ Ablation $\to$ Uncertainty):

```bash
python scripts/run_all_experiments.py
```

### Running Individual Stages:
- **Acquire Datasets:** `python scripts/download_data.py`
- **Validate Data Quality:** `python scripts/validate_data.py`
- **Preprocess & EDA:** `python scripts/preprocess.py`
- **Train Physics Baseline:** `python scripts/train_physics.py`
- **Train AI-Only Baseline:** `python scripts/train_ai.py`
- **Train Hybrid PINN:** `python scripts/train_pinn.py`
- **Evaluate Benchmarks:** `python scripts/evaluate.py`
- **Long-Horizon Forecasting:** `python scripts/forecast_experiment.py`
- **Low-Data Efficiency Benchmark:** `python scripts/low_data_experiment.py`
- **Physics Loss Ablation:** `python scripts/ablation_study.py`
- **Uncertainty Calibration:** `python scripts/uncertainty_experiment.py`

---

##  6. Key Benchmark Findings

### 6.1 Long-Horizon Forecasting Stability (NASA B0005)
| Horizon | AI-Only (LSTM) RMSE | Hybrid PINN RMSE | PINN Error Reduction |
|---|---|---|---|
| **Short (10 cycles)** | 0.1063 Ah | **0.0498 Ah** | **53.1%** |
| **Medium (30 cycles)** | 0.0872 Ah | **0.0405 Ah** | **53.5%** |
| **Long (50 cycles)** | 0.0700 Ah | **0.0340 Ah** ($R^2=0.21$) | **51.4%** |

### 6.2 Low-Data Sample Efficiency
- When restricted to only **20% of training history**, Hybrid PINN achieves **0.1133 Ah RMSE** vs. AI-Only **0.1615 Ah RMSE** (**29.8% error reduction**).

File: data/raw/calce/CS2_35.csv (part 1 of 2)
cell_id,cycle,capacity,soh,voltage_mean,voltage_max,voltage_min,voltage_std,current_mean,current_max,current_min,current_std,temp_mean,temp_max,temp_min,temp_std,discharge_time,ambient_temperature
CS2_35,1,1.1162,1.0038,3.6534,4.2,2.7545,0.3801,-0.5475,0.0,-0.56,0.25,22.082,28.4579,20.9322,2.1303,7275.96,22.0
CS2_35,2,1.1113,0.9993,3.6524,4.2,2.7471,0.3802,-0.5491,0.0,-0.56,0.25,21.9166,28.3717,21.0764,2.1095,7303.46,22.0
CS2_35,3,1.114,1.0018,3.6529,4.2,2.7515,0.3803,-0.5415,0.0,-0.56,0.25,21.8068,28.3437,20.9892,2.1195,7294.34,22.0
CS2_35,4,1.1082,0.9966,3.6532,4.2,2.7504,0.3804,-0.5468,0.0,-0.56,0.25,22.0549,28.4488,20.9397,2.0528,7261.26,22.0
CS2_35,5,1.1067,0.9953,3.6594,4.2,2.7512,0.3805,-0.54,0.0,-0.56,0.25,21.9,28.5588,20.9091,2.1,7259.44,22.0
CS2_35,6,1.1058,0.9944,3.6474,4.2,2.7532,0.3806,-0.5392,0.0,-0.56,0.25,21.9498,28.4218,20.9723,2.1074,7230.45,22.0
CS2_35,7,1.1063,0.9949,3.6533,4.2,2.7454,0.3807,-0.5407,0.0,-0.56,0.25,21.8909,28.6325,21.0309,2.2042,7235.58,22.0
CS2_35,8,1.1048,0.9935,3.6509,4.2,2.7552,0.3808,-0.5502,0.0,-0.56,0.25,22.2636,28.396,20.9407,2.1094,7220.24,22.0
CS2_35,9,1.1007,0.9898,3.6553,4.2,2.7548,0.3809,-0.5607,0.0,-0.56,0.25,22.1537,28.7315,20.9163,2.1646,7182.47,22.0
CS2_35,10,1.1016,0.9907,3.645,4.2,2.7524,0.381,-0.548,0.0,-0.56,0.25,22.065,28.4302,21.1234,2.1333,7202.48,22.0
CS2_35,11,1.1006,0.9898,3.654,4.2,2.7532,0.3811,-0.5545,0.0,-0.56,0.25,21.9954,28.7186,20.8422,2.0567,7214.88,22.0
CS2_35,12,1.0985,0.9878,3.6548,4.2,2.7444,0.3812,-0.5569,0.0,-0.56,0.25,21.8866,28.5764,20.9671,2.0614,7191.69,22.0
CS2_35,13,1.0985,0.9878,3.6463,4.2,2.7532,0.3813,-0.5482,0.0,-0.56,0.25,21.9203,28.7114,21.0129,2.1417,7204.73,22.0
CS2_35,14,1.0985,0.9879,3.6491,4.2,2.7465,0.3814,-0.5471,0.0,-0.56,0.25,21.8593,28.6835,21.0021,2.0161,7195.19,22.0
CS2_35,15,1.0974,0.9869,3.6567,4.2,2.751,0.3815,-0.5385,0.0,-0.56,0.25,22.1452,28.4582,21.0245,2.1122,7195.92,22.0
CS2_35,16,1.0945,0.9843,3.6421,4.2,2.7471,0.3816,-0.5488,0.0,-0.56,0.25,22.0856,28.6427,21.054,2.0913,7175.89,22.0
CS2_35,17,1.0961,0.9857,3.6407,4.2,2.7517,0.3817,-0.549,0.0,-0.56,0.25,21.9475,28.9341,20.9223,2.0239,7191.34,22.0
CS2_35,18,1.0971,0.9866,3.6452,4.2,2.7468,0.3818,-0.557,0.0,-0.56,0.25,22.0429,28.5984,21.001,2.1047,7199.65,22.0
CS2_35,19,1.0931,0.983,3.631,4.2,2.7481,0.3819,-0.5583,0.0,-0.56,0.25,21.7446,28.8395,21.0142,2.0687,7148.68,22.0
CS2_35,20,1.0979,0.9874,3.6488,4.2,2.7545,0.382,-0.5483,0.0,-0.56,0.25,21.9494,28.5981,20.9244,2.2015,7170.86,22.0
CS2_35,21,1.0911,0.9812,3.6318,4.2,2.7438,0.3821,-0.5482,0.0,-0.56,0.25,22.1239,28.5148,21.017,2.1412,7163.38,22.0
CS2_35,22,1.0928,0.9827,3.6338,4.2,2.746,0.3822,-0.5462,0.0,-0.56,0.25,21.992,28.6235,21.0551,2.1041,7146.66,22.0
CS2_35,23,1.0922,0.9822,3.6281,4.2,2.7541,0.3823,-0.5522,0.0,-0.56,0.25,22.2681,28.3562,21.0627,2.1206,7156.46,22.0
CS2_35,24,1.0926,0.9825,3.6458,4.2,2.7473,0.3824,-0.5577,0.0,-0.56,0.25,22.1445,28.8293,20.9642,2.1133,7157.5,22.0
CS2_35,25,1.0925,0.9825,3.6431,4.2,2.752,0.3825,-0.5532,0.0,-0.56,0.25,22.1333,28.4032,20.969,2.0557,7130.55,22.0
CS2_35,26,1.0905,0.9807,3.6448,4.2,2.7446,0.3826,-0.5529,0.0,-0.56,0.25,22.2451,28.8323,20.9344,2.0485,7115.0,22.0
CS2_35,27,1.0873,0.9778,3.6488,4.2,2.7436,0.3827,-0.5486,0.0,-0.56,0.25,22.19,28.6501,21.1645,2.0565,7128.56,22.0
CS2_35,28,1.0852,0.9759,3.6355,4.2,2.7547,0.3828,-0.5549,0.0,-0.56,0.25,21.9811,28.9885,20.8986,2.0599,7099.33,22.0
CS2_35,29,1.0877,0.9781,3.6463,4.2,2.7571,0.3829,-0.5436,0.0,-0.56,0.25,22.121,28.8145,20.9781,2.089,7129.63,22.0
CS2_35,30,1.0844,0.9752,3.644,4.2,2.7552,0.383,-0.5554,0.0,-0.56,0.25,22.1153,28.6424,21.0234,2.1417,7095.95,22.0
CS2_35,31,1.0862,0.9768,3.6416,4.2,2.7489,0.3831,-0.5401,0.0,-0.56,0.25,21.9974,28.6585,20.842,2.0127,7081.2,22.0
CS2_35,32,1.0847,0.9754,3.6316,4.2,2.7586,0.3832,-0.5523,0.0,-0.56,0.25,22.2263,28.7216,21.0495,1.9974,7097.23,22.0
CS2_35,33,1.0836,0.9744,3.6409,4.2,2.7554,0.3833,-0.5495,0.0,-0.56,0.25,22.1425,28.7227,20.9922,2.0842,7078.01,22.0
CS2_35,34,1.0844,0.9752,3.6279,4.2,2.7516,0.3834,-0.545,0.0,-0.56,0.25,22.1703,28.8368,21.1079,2.0811,7127.15,22.0
CS2_35,35,1.0813,0.9724,3.6347,4.2,2.7604,0.3835,-0.5546,0.0,-0.56,0.25,22.2027,28.4164,20.9915,2.1022,7092.43,22.0
CS2_35,36,1.0831,0.974,3.6345,4.2,2.747,0.3836,-0.5628,0.0,-0.56,0.25,22.1346,28.9215,21.0049,2.0229,7076.87,22.0
CS2_35,37,1.0843,0.9751,3.6228,4.2,2.7501,0.3837,-0.5509,0.0,-0.56,0.25,22.2093,28.7853,20.9817,2.1347,7116.73,22.0
CS2_35,38,1.081,0.9721,3.6423,4.2,2.7448,0.3838,-0.5564,0.0,-0.56,0.25,22.2994,28.8189,20.9762,2.1378,7101.86,22.0
CS2_35,39,1.0806,0.9718,3.6376,4.2,2.7537,0.3839,-0.5461,0.0,-0.56,0.25,22.1337,28.6148,20.9661,1.9793,7065.08,22.0
CS2_35,40,1.0795,0.9707,3.6237,4.2,2.7568,0.384,-0.541,0.0,-0.56,0.25,21.9963,28.7389,20.9824,2.0846,7052.93,22.0
CS2_35,41,1.0769,0.9684,3.6306,4.2,2.7426,0.3841,-0.5559,0.0,-0.56,0.25,22.2313,28.739,21.0412,2.013,7051.94,22.0
CS2_35,42,1.0764,0.968,3.6413,4.2,2.7513,0.3842,-0.5494,0.0,-0.56,0.25,22.2175,28.7252,20.9431,2.1432,7034.7,22.0
CS2_35,43,1.0779,0.9693,3.6404,4.2,2.7478,0.3843,-0.5548,0.0,-0.56,0.25,22.5051,28.7576,21.007,2.087,7066.82,22.0
CS2_35,44,1.0731,0.965,3.6449,4.2,2.7485,0.3844,-0.544,0.0,-0.56,0.25,22.2101,28.5721,20.9244,2.0799,6997.21,22.0
CS2_35,45,1.0816,0.9726,3.6322,4.2,2.7501,0.3845,-0.5558,0.0,-0.56,0.25,22.0599,28.7848,21.0244,2.0487,7067.68,22.0
CS2_35,46,1.0766,0.9681,3.6275,4.2,2.7452,0.3846,-0.5529,0.0,-0.56,0.25,22.1367,28.9439,21.1001,2.0804,7042.98,22.0
CS2_35,47,1.0726,0.9645,3.6301,4.2,2.7538,0.3847,-0.5479,0.0,-0.56,0.25,22.3202,29.0993,21.048,2.1359,7014.23,22.0
CS2_35,48,1.0685,0.9609,3.6401,4.2,2.7562,0.3848,-0.546,0.0,-0.56,0.25,22.1802,28.9362,21.0594,2.155,6978.44,22.0
CS2_35,49,1.075,0.9667,3.6249,4.2,2.7448,0.3849,-0.5542,0.0,-0.56,0.25,22.188,28.6833,21.0263,2.117,7050.16,22.0
CS2_35,50,1.0719,0.9639,3.6239,4.2,2.7438,0.385,-0.5518,0.0,-0.56,0.25,22.263,29.1853,20.9148,2.1913,7011.78,22.0
CS2_35,51,1.0741,0.9659,3.6207,4.2,2.7491,0.3851,-0.5484,0.0,-0.56,0.25,22.2484,28.7976,20.9911,2.1331,7014.87,22.0
CS2_35,52,1.0663,0.9589,3.6209,4.2,2.7537,0.3852,-0.5485,0.0,-0.56,0.25,22.0877,28.9452,20.9993,2.0527,6989.12,22.0
CS2_35,53,1.0725,0.9645,3.6267,4.2,2.7409,0.3853,-0.5448,0.0,-0.56,0.25,22.0883,28.5657,20.8208,2.04,7003.46,22.0
CS2_35,54,1.0741,0.9659,3.631,4.2,2.7529,0.3854,-0.5514,0.0,-0.56,0.25,21.9514,29.0995,20.9442,2.1179,7030.8,22.0
CS2_35,55,1.0677,0.9602,3.6347,4.2,2.7484,0.3855,-0.5389,0.0,-0.56,0.25,22.3714,28.7671,21.005,2.1035,6964.32,22.0
CS2_35,56,1.0701,0.9623,3.6192,4.2,2.7462,0.3856,-0.544,0.0,-0.56,0.25,22.1296,28.9988,21.0543,2.2088,7003.99,22.0
CS2_35,57,1.0623,0.9553,3.6393,4.2,2.7448,0.3857,-0.5402,0.0,-0.56,0.25,22.1555,29.0301,20.9624,2.0672,6949.81,22.0
CS2_35,58,1.0684,0.9608,3.6221,4.2,2.7431,0.3858,-0.5404,0.0,-0.56,0.25,22.4315,28.7936,20.9287,2.0104,7014.76,22.0
CS2_35,59,1.0668,0.9594,3.6303,4.2,2.7445,0.3859,-0.5516,0.0,-0.56,0.25,22.5215,28.8688,21.0201,2.0535,6972.12,22.0
CS2_35,60,1.0626,0.9556,3.6227,4.2,2.7483,0.386,-0.5474,0.0,-0.56,0.25,22.0697,28.7485,20.8877,2.0735,6939.68,22.0
CS2_35,61,1.0644,0.9572,3.6283,4.2,2.745,0.3861,-0.5422,0.0,-0.56,0.25,22.3217,28.9667,21.0515,2.0542,6981.3,22.0
CS2_35,62,1.0664,0.959,3.6358,4.2,2.7475,0.3862,-0.5543,0.0,-0.56,0.25,22.1606,28.6662,20.9449,2.1796,6955.33,22.0
CS2_35,63,1.0662,0.9589,3.6154,4.2,2.7369,0.3863,-0.5465,0.0,-0.56,0.25,22.1087,29.0241,20.9215,1.9645,6967.95,22.0
CS2_35,64,1.0687,0.961,3.6226,4.2,2.7543,0.3864,-0.5447,0.0,-0.56,0.25,22.1741,28.7,21.0271,2.0551,7001.42,22.0
CS2_35,65,1.0608,0.9539,3.6301,4.2,2.7445,0.3865,-0.5492,0.0,-0.56,0.25,22.2658,28.8067,20.9504,2.1296,6959.35,22.0
CS2_35,66,1.0592,0.9525,3.629,4.2,2.7494,0.3866,-0.5528,0.0,-0.56,0.25,22.3939,28.925,20.8569,2.1776,6899.75,22.0
CS2_35,67,1.0584,0.9518,3.6208,4.2,2.7529,0.3867,-0.5463,0.0,-0.56,0.25,22.254,28.7884,20.9911,2.0739,6928.65,22.0
CS2_35,68,1.0567,0.9503,3.6198,4.2,2.7479,0.3868,-0.5533,0.0,-0.56,0.25,22.3418,28.8541,20.987,2.0683,6944.08,22.0
CS2_35,69,1.0547,0.9485,3.6204,4.2,2.7512,0.3869,-0.5516,0.0,-0.56,0.25,22.0956,28.92,21.0218,2.1453,6898.42,22.0
CS2_35,70,1.0558,0.9494,3.6278,4.2,2.7487,0.387,-0.5524,0.0,-0.56,0.25,22.2456,28.8884,20.9743,2.0907,6914.1,22.0
CS2_35,71,1.0569,0.9504,3.6248,4.2,2.7594,0.3871,-0.5432,0.0,-0.56,0.25,22.3946,29.0015,20.8782,2.1496,6917.38,22.0
CS2_35,72,1.0561,0.9497,3.6184,4.2,2.7525,0.3872,-0.5416,0.0,-0.56,0.25,22.1478,28.9897,20.9961,2.0927,6909.14,22.0
CS2_35,73,1.0589,0.9522,3.6273,4.2,2.7567,0.3873,-0.5432,0.0,-0.56,0.25,22.3314,29.0369,20.9582,2.0645,6919.71,22.0
CS2_35,74,1.0552,0.9489,3.617,4.2,2.7535,0.3874,-0.5538,0.0,-0.56,0.25,22.3134,28.8746,20.9687,2.0755,6949.71,22.0
CS2_35,75,1.0546,0.9484,3.615,4.2,2.7498,0.3875,-0.551,0.0,-0.56,0.25,22.0976,28.7745,21.0413,2.0556,6924.18,22.0
CS2_35,76,1.053,0.9469,3.6194,4.2,2.753,0.3876,-0.5475,0.0,-0.56,0.25,22.296,28.929,21.1574,2.1054,6874.93,22.0
CS2_35,77,1.0578,0.9513,3.6092,4.2,2.756,0.3877,-0.552,0.0,-0.56,0.25,22.1842,28.9661,20.8971,2.1372,6912.62,22.0
CS2_35,78,1.0482,0.9427,3.6249,4.2,2.748,0.3878,-0.5589,0.0,-0.56,0.25,22.554,28.6709,21.0488,2.1958,6879.22,22.0
CS2_35,79,1.0532,0.9471,3.6065,4.2,2.7467,0.3879,-0.5469,0.0,-0.56,0.25,22.051,28.954,20.9523,2.0128,6881.0,22.0
CS2_35,80,1.0548,0.9486,3.6289,4.2,2.7534,0.388,-0.5527,0.0,-0.56,0.25,22.0137,28.8057,20.9365,2.2023,6891.13,22.0
CS2_35,81,1.0516,0.9456,3.6073,4.2,2.7528,0.3881,-0.5496,0.0,-0.56,0.25,22.1464,28.8727,20.9658,2.095,6892.9,22.0
CS2_35,82,1.0479,0.9424,3.619,4.2,2.7556,0.3882,-0.5524,0.0,-0.56,0.25,22.3608,28.8106,20.9789,2.1034,6826.65,22.0
CS2_35,83,1.0477,0.9421,3.621,4.2,2.7493,0.3883,-0.5467,0.0,-0.56,0.25,22.3246,28.9208,20.8372,2.101,6853.83,22.0
CS2_35,84,1.0508,0.9449,3.6166,4.2,2.7555,0.3884,-0.5527,0.0,-0.56,0.25,22.4241,29.1574,20.9809,2.1391,6872.26,22.0
CS2_35,85,1.0475,0.942,3.6069,4.2,2.7398,0.3885,-0.5487,0.0,-0.56,0.25,22.2899,28.8945,20.957,2.127,6831.13,22.0
CS2_35,86,1.046,0.9407,3.617,4.2,2.751,0.3886,-0.55,0.0,-0.56,0.25,22.3678,29.1153,20.993,2.1278,6849.41,22.0
CS2_35,87,1.0473,0.9418,3.6137,4.2,2.7482,0.3887,-0.5432,0.0,-0.56,0.25,22.3019,28.9159,21.103,2.0846,6849.76,22.0
CS2_35,88,1.0394,0.9347,3.6174,4.2,2.7533,0.3888,-0.5439,0.0,-0.56,0.25,22.4395,29.3344,21.0927,2.0131,6805.56,22.0
CS2_35,89,1.0468,0.9414,3.6132,4.2,2.7537,0.3889,-0.5542,0.0,-0.56,0.25,22.3219,28.9323,21.0872,2.0949,6874.93,22.0
CS2_35,90,1.0436,0.9385,3.615,4.2,2.7447,0.389,-0.5438,0.0,-0.56,0.25,22.3193,28.9354,21.0149,2.1869,6838.62,22.0
CS2_35,91,1.0441,0.939,3.6082,4.2,2.7553,0.3891,-0.5408,0.0,-0.56,0.25,22.5695,29.145,20.9284,2.0403,6817.87,22.0
CS2_35,92,1.0432,0.9381,3.6013,4.2,2.754,0.3892,-0.551,0.0,-0.56,0.25,22.3469,29.1518,21.0066,2.1226,6809.46,22.0
CS2_35,93,1.0436,0.9385,3.6106,4.2,2.7477,0.3893,-0.5536,0.0,-0.56,0.25,22.1777,29.1696,21.0132,2.0514,6819.77,22.0
CS2_35,94,1.042,0.9371,3.6144,4.2,2.7541,0.3894,-0.5526,0.0,-0.56,0.25,22.4189,29.0205,20.9556,2.1129,6818.77,22.0
CS2_35,95,1.0434,0.9383,3.6139,4.2,2.7485,0.3895,-0.5528,0.0,-0.56,0.25,22.3452,29.152,20.8603,2.1857,6843.57,22.0
CS2_35,96,1.0394,0.9347,3.6117,4.2,2.7401,0.3896,-0.5553,0.0,-0.56,0.25,22.4515,29.1418,20.8824,2.1351,6826.6,22.0
CS2_35,97,1.0437,0.9385,3.6123,4.2,2.7504,0.3897,-0.5474,0.0,-0.56,0.25,22.4923,29.2103,21.0629,2.0663,6829.16,22.0
CS2_35,98,1.0358,0.9315,3.6255,4.2,2.744,0.3898,-0.5488,0.0,-0.56,0.25,22.5173,29.038,21.0866,2.1237,6770.8,22.0
CS2_35,99,1.0364,0.932,3.6116,4.2,2.7446,0.3899,-0.552,0.0,-0.56,0.25,22.2321,29.1093,21.1508,2.0598,6797.97,22.0
CS2_35,100,1.0396,0.9349,3.6068,4.2,2.7442,0.39,-0.5394,0.0,-0.56,0.25,22.4589,29.0603,21.0358,2.1481,6824.54,22.0
CS2_35,101,1.04,0.9353,3.6141,4.2,2.7493,0.3901,-0.554,0.0,-0.56,0.25,22.3869,29.0692,20.7199,2.1095,6816.07,22.0
CS2_35,102,1.039,0.9344,3.6117,4.2,2.7602,0.3902,-0.5535,0.0,-0.56,0.25,22.7256,29.1108,20.8509,2.0645,6802.71,22.0
CS2_35,103,1.0317,0.9278,3.608,4.2,2.746,0.3903,-0.5528,0.0,-0.56,0.25,22.4597,29.0564,20.9506,2.1279,6767.63,22.0
CS2_35,104,1.0368,0.9323,3.6187,4.2,2.7448,0.3904,-0.5553,0.0,-0.56,0.25,22.2758,29.2245,20.952,2.1595,6772.13,22.0
CS2_35,105,1.0311,0.9272,3.5976,4.2,2.7518,0.3905,-0.5584,0.0,-0.56,0.25,22.3133,29.1544,21.035,2.1036,6741.03,22.0
CS2_35,106,1.0326,0.9286,3.6052,4.2,2.751,0.3906,-0.5468,0.0,-0.56,0.25,22.3644,29.2174,20.994,2.0808,6765.66,22.0
CS2_35,107,1.0316,0.9277,3.6077,4.2,2.7524,0.3907,-0.55,0.0,-0.56,0.25,22.2424,28.8535,21.0282,2.056,6733.33,22.0
CS2_35,108,1.0334,0.9293,3.602,4.2,2.7459,0.3908,-0.5528,0.0,-0.56,0.25,22.4596,29.0237,20.9177,2.0408,6753.17,22.0
CS2_35,109,1.0272,0.9237,3.5973,4.2,2.7514,0.3909,-0.5552,0.0,-0.56,0.25,22.3548,29.1763,20.9336,2.0601,6742.46,22.0
CS2_35,110,1.0309,0.9271,3.6137,4.2,2.7383,0.391,-0.5432,0.0,-0.56,0.25,22.402,29.2805,20.9541,2.0971,6729.71,22.0
CS2_35,111,1.0302,0.9264,3.6149,4.2,2.7463,0.3911,-0.5428,0.0,-0.56,0.25,22.461,29.0729,20.972,2.0684,6757.36,22.0
CS2_35,112,1.0304,0.9266,3.6118,4.2,2.7439,0.3912,-0.5504,0.0,-0.56,0.25,22.5795,29.3397,20.9706,2.154,6749.79,22.0
CS2_35,113,1.0267,0.9233,3.6149,4.2,2.7496,0.3913,-0.5527,0.0,-0.56,0.25,22.3786,29.1184,20.9752,2.1333,6704.04,22.0
CS2_35,114,1.0275,0.924,3.61,4.2,2.7485,0.3914,-0.5443,0.0,-0.56,0.25,22.445,29.1381,20.984,2.0576,6718.23,22.0
CS2_35,115,1.029,0.9253,3.6089,4.2,2.749,0.3915,-0.5539,0.0,-0.56,0.25,22.3584,29.0681,20.9133,1.9958,6760.69,22.0
CS2_35,116,1.0256,0.9223,3.59,4.2,2.7471,0.3916,-0.5601,0.0,-0.56,0.25,22.5942,29.2892,20.9487,2.1003,6700.15,22.0
CS2_35,117,1.0268,0.9234,3.6078,4.2,2.7463,0.3917,-0.5564,0.0,-0.56,0.25,22.4331,29.3056,20.9751,2.1918,6712.11,22.0
CS2_35,118,1.0335,0.9294,3.6144,4.2,2.746,0.3918,-0.5457,0.0,-0.56,0.25,22.647,29.4697,20.9918,2.0476,6741.65,22.0
CS2_35,119,1.0238,0.9207,3.5914,4.2,2.7559,0.3919,-0.5513,0.0,-0.56,0.25,22.5274,29.216,21.0173,2.0855,6716.39,22.0
CS2_35,120,1.0239,0.9207,3.5963,4.2,2.7512,0.392,-0.5459,0.0,-0.56,0.25,22.5048,29.3602,21.0138,2.1052,6704.47,22.0
CS2_35,121,1.0258,0.9225,3.604,4.2,2.7492,0.3921,-0.554,0.0,-0.56,0.25,22.6046,29.2273,21.1874,2.2034,6725.86,22.0
CS2_35,122,1.0242,0.9211,3.607,4.2,2.7426,0.3922,-0.561,0.0,-0.56,0.25,22.3651,29.3449,21.0674,2.1176,6716.68,22.0
CS2_35,123,1.0217,0.9188,3.6081,4.2,2.7515,0.3923,-0.5492,0.0,-0.56,0.25,22.5509,29.1442,20.9897,2.1112,6705.73,22.0
CS2_35,124,1.021,0.9182,3.6051,4.2,2.7472,0.3924,-0.5501,0.0,-0.56,0.25,22.5025,29.222,20.9143,2.0616,6709.74,22.0
CS2_35,125,1.0199,0.9171,3.6033,4.2,2.7393,0.3925,-0.559,0.0,-0.56,0.25,22.3935,29.2659,21.1414,2.1175,6671.6,22.0
CS2_35,126,1.0183,0.9158,3.5968,4.2,2.7523,0.3926,-0.5415,0.0,-0.56,0.25,22.4427,29.422,20.9485,2.1206,6656.51,22.0
CS2_35,127,1.0193,0.9167,3.5988,4.2,2.746,0.3927,-0.5456,0.0,-0.56,0.25,22.523,29.3141,21.0698,2.1367,6654.0,22.0
CS2_35,128,1.0177,0.9152,3.6052,4.2,2.7402,0.3928,-0.544,0.0,-0.56,0.25,22.3846,29.1508,20.9643,2.1345,6653.83,22.0
CS2_35,129,1.0199,0.9172,3.6051,4.2,2.746,0.3929,-0.5427,0.0,-0.56,0.25,22.4773,29.4824,21.0527,2.2037,6659.81,22.0
CS2_35,130,1.0169,0.9144,3.5919,4.2,2.7584,0.393,-0.5509,0.0,-0.56,0.25,22.4563,29.2882,21.0386,2.0408,6659.67,22.0
CS2_35,131,1.0153,0.913,3.5975,4.2,2.7503,0.3931,-0.5533,0.0,-0.56,0.25,22.8914,29.2793,21.0885,2.1024,6666.42,22.0
CS2_35,132,1.0151,0.9128,3.5849,4.2,2.7432,0.3932,-0.5586,0.0,-0.56,0.25,22.6138,29.1465,21.0266,2.117,6640.13,22.0
CS2_35,133,1.0174,0.9149,3.5955,4.2,2.7509,0.3933,-0.5417,0.0,-0.56,0.25,22.4632,29.2355,21.0315,1.9959,6686.42,22.0
CS2_35,134,1.0172,0.9147,3.6006,4.2,2.7473,0.3934,-0.5426,0.0,-0.56,0.25,22.3986,29.1012,21.0288,2.1348,6647.45,22.0
CS2_35,135,1.0133,0.9113,3.5916,4.2,2.7494,0.3935,-0.558,0.0,-0.56,0.25,22.497,29.1759,20.9971,2.0741,6644.17,22.0
CS2_35,136,1.0101,0.9084,3.6029,4.2,2.7516,0.3936,-0.5578,0.0,-0.56,0.25,22.4745,29.3212,21.0988,1.9806,6621.95,22.0
CS2_35,137,1.0152,0.9129,3.5891,4.2,2.7464,0.3937,-0.5501,0.0,-0.56,0.25,22.649,29.2946,21.1317,2.118,6640.0,22.0
CS2_35,138,1.0076,0.9061,3.595,4.2,2.7574,0.3938,-0.5507,0.0,-0.56,0.25,22.5169,29.2579,20.8058,2.0744,6629.07,22.0
CS2_35,139,1.0113,0.9094,3.599,4.2,2.7544,0.3939,-0.5466,0.0,-0.56,0.25,22.4178,29.2595,21.0854,2.1541,6608.94,22.0
CS2_35,140,1.0125,0.9105,3.6014,4.2,2.7554,0.394,-0.5519,0.0,-0.56,0.25,22.5173,29.2726,21.1104,2.1407,6634.25,22.0
CS2_35,141,1.0085,0.9069,3.5873,4.2,2.7474,0.3941,-0.5376,0.0,-0.56,0.25,22.2941,29.2553,21.0193,2.1241,6609.76,22.0
CS2_35,142,1.0073,0.9058,3.5906,4.2,2.7583,0.3942,-0.551,0.0,-0.56,0.25,22.663,29.2619,20.9216,2.0701,6594.07,22.0
CS2_35,143,1.0059,0.9046,3.5994,4.2,2.7473,0.3943,-0.5562,0.0,-0.56,0.25,22.2687,29.3316,20.98,2.0956,6587.9,22.0
CS2_35,144,1.0109,0.9091,3.5912,4.2,2.752,0.3944,-0.5536,0.0,-0.56,0.25,22.6695,29.2367,20.9346,2.1231,6601.87,22.0
CS2_35,145,1.0095,0.9078,3.6011,4.2,2.7536,0.3945,-0.5472,0.0,-0.56,0.25,22.6323,29.2603,21.1685,2.0662,6617.57,22.0
CS2_35,146,1.0076,0.9061,3.6013,4.2,2.7458,0.3946,-0.5531,0.0,-0.56,0.25,22.6312,29.6244,20.9277,2.0888,6602.65,22.0
CS2_35,147,1.0062,0.9049,3.578,4.2,2.7489,0.3947,-0.551,0.0,-0.56,0.25,22.3907,29.1761,20.8453,2.091,6608.9,22.0
CS2_35,148,1.0054,0.9041,3.5889,4.2,2.7432,0.3948,-0.5493,0.0,-0.56,0.25,22.6207,29.5814,20.994,2.1156,6597.51,22.0
CS2_35,149,1.0055,0.9042,3.581,4.2,2.7412,0.3949,-0.5542,0.0,-0.56,0.25,22.5771,29.4007,20.9485,2.0665,6579.77,22.0
CS2_35,150,1.011,0.9091,3.5933,4.2,2.749,0.395,-0.5498,0.0,-0.56,0.25,22.3342,29.3615,20.932,2.0679,6613.49,22.0
CS2_35,151,1.0033,0.9022,3.5953,4.2,2.7486,0.3951,-0.5531,0.0,-0.56,0.25,22.5624,29.4675,21.1424,2.0776,6598.44,22.0
CS2_35,152,1.0032,0.9022,3.5865,4.2,2.7464,0.3952,-0.5425,0.0,-0.56,0.25,22.6739,29.3006,21.0338,2.0552,6582.1,22.0
CS2_35,153,1.0057,0.9044,3.5842,4.2,2.7518,0.3953,-0.5487,0.0,-0.56,0.25,22.5858,29.3951,20.9536,2.1305,6568.18,22.0
CS2_35,154,1.0023,0.9014,3.5902,4.2,2.7536,0.3954,-0.5404,0.0,-0.56,0.25,22.7427,29.3537,21.0049,2.1596,6557.62,22.0
CS2_35,155,0.9972,0.8968,3.5854,4.2,2.7456,0.3955,-0.553,0.0,-0.56,0.25,22.7436,29.1582,20.9889,2.1891,6532.21,22.0
CS2_35,156,0.999,0.8984,3.5889,4.2,2.7499,0.3956,-0.5536,0.0,-0.56,0.25,22.4511,29.4247,21.0221,2.1321,6550.87,22.0
CS2_35,157,1.0013,0.9004,3.5773,4.2,2.7447,0.3957,-0.5547,0.0,-0.56,0.25,22.6456,29.6557,20.9839,2.0627,6540.05,22.0
CS2_35,158,0.9976,0.8972,3.5902,4.2,2.7436,0.3958,-0.5458,0.0,-0.56,0.25,22.8481,29.3178,21.056,2.0389,6516.0,22.0
CS2_35,159,1.0001,0.8994,3.5861,4.2,2.7505,0.3959,-0.5522,0.0,-0.56,0.25,22.6093,29.3233,21.039,2.044,6547.37,22.0
CS2_35,160,0.9974,0.897,3.5954,4.2,2.7423,0.396,-0.5549,0.0,-0.56,0.25,22.7212,29.7115,21.0548,2.066,6526.37,22.0
CS2_35,161,0.9975,0.8971,3.597,4.2,2.7448,0.3961,-0.548,0.0,-0.56,0.25,22.592,29.3265,21.0054,2.2353,6536.48,22.0
CS2_35,162,0.9956,0.8953,3.5907,4.2,2.7521,0.3962,-0.5472,0.0,-0.56,0.25,22.6186,29.4361,20.9568,2.1056,6499.14,22.0
CS2_35,163,0.9983,0.8977,3.5832,4.2,2.737,0.3963,-0.5429,0.0,-0.56,0.25,22.6038,29.4281,20.9672,1.9956,6544.81,22.0
CS2_35,164,0.9969,0.8964,3.5849,4.2,2.76,0.3964,-0.5491,0.0,-0.56,0.25,22.5589,29.5437,21.0446,1.9623,6531.18,22.0
CS2_35,165,0.9924,0.8924,3.585,4.2,2.7547,0.3965,-0.544,0.0,-0.56,0.25,22.4029,29.2733,21.0281,2.0983,6485.31,22.0
CS2_35,166,0.9931,0.893,3.5763,4.2,2.7538,0.3966,-0.5546,0.0,-0.56,0.25,22.6856,29.4371,20.9203,2.02,6464.34,22.0
CS2_35,167,0.997,0.8966,3.5895,4.2,2.7527,0.3967,-0.5455,0.0,-0.56,0.25,22.6348,29.6117,20.9679,2.1392,6505.07,22.0
CS2_35,168,0.994,0.8939,3.5774,4.2,2.749,0.3968,-0.5445,0.0,-0.56,0.25,22.7611,29.3601,20.9632,2.0644,6501.09,22.0
CS2_35,169,0.9925,0.8925,3.5839,4.2,2.76,0.3969,-0.55,0.0,-0.56,0.25,22.439,29.4111,21.0289,2.0265,6525.55,22.0
CS2_35,170,0.9917,0.8918,3.5632,4.2,2.7511,0.397,-0.552,0.0,-0.56,0.25,22.7322,29.6985,20.9439,2.0255,6519.6,22.0
CS2_35,171,0.9903,0.8905,3.5829,4.2,2.7495,0.3971,-0.552,0.0,-0.56,0.25,22.6639,29.5414,21.1808,2.036,6469.25,22.0
CS2_35,172,0.9882,0.8886,3.5777,4.2,2.7601,0.3972,-0.5462,0.0,-0.56,0.25,22.7456,29.665,20.985,2.0606,6465.31,22.0
CS2_35,173,0.9882,0.8887,3.5791,4.2,2.7568,0.3973,-0.5486,0.0,-0.56,0.25,22.851,29.6663,20.9374,2.156,6459.57,22.0
CS2_35,174,0.9892,0.8896,3.5908,4.2,2.749,0.3974,-0.541,0.0,-0.56,0.25,22.437,29.6388,21.0684,2.1086,6471.54,22.0
CS2_35,175,0.9898,0.8901,3.5901,4.2,2.7543,0.3975,-0.5445,0.0,-0.56,0.25,22.8434,29.7034,20.9733,2.1347,6450.21,22.0
CS2_35,176,0.9888,0.8893,3.5864,4.2,2.7438,0.3976,-0.5491,0.0,-0.56,0.25,22.8821,29.6598,21.0098,2.0644,6462.88,22.0
CS2_35,177,0.9877,0.8882,3.5816,4.2,2.7409,0.3977,-0.5601,0.0,-0.56,0.25,22.7829,29.4174,20.916,2.0103,6494.99,22.0
CS2_35,178,0.9893,0.8896,3.5875,4.2,2.748,0.3978,-0.545,0.0,-0.56,0.25,22.7057,29.5792,21.1429,2.0581,6492.37,22.0
CS2_35,179,0.9845,0.8853,3.5815,4.2,2.7499,0.3979,-0.5518,0.0,-0.56,0.25,22.4832,29.7931,21.069,2.1258,6450.83,22.0
CS2_35,180,0.9853,0.8861,3.5777,4.2,2.75,0.398,-0.5455,0.0,-0.56,0.25,22.7792,29.4525,21.0617,2.1196,6461.78,22.0
CS2_35,181,0.986,0.8867,3.5814,4.2,2.754,0.3981,-0.5569,0.0,-0.56,0.25,22.7285,29.6569,20.9961,2.0725,6465.82,22.0
CS2_35,182,0.9861,0.8868,3.5724,4.2,2.7538,0.3982,-0.5389,0.0,-0.56,0.25,22.7996,29.7694,20.9563,2.1473,6459.81,22.0
CS2_35,183,0.9805,0.8817,3.5762,4.2,2.7464,0.3983,-0.5619,0.0,-0.56,0.25,22.6054,29.5324,21.142,2.1528,6402.25,22.0
CS2_35,184,0.9838,0.8848,3.5708,4.2,2.7519,0.3984,-0.5473,0.0,-0.56,0.25,22.7517,29.5616,21.0373,2.0808,6446.18,22.0
CS2_35,185,0.9829,0.8839,3.5751,4.2,2.7488,0.3985,-0.5525,0.0,-0.56,0.25,22.7617,29.5198,20.9838,2.0266,6429.18,22.0
CS2_35,186,0.9823,0.8834,3.5764,4.2,2.7618,0.3986,-0.5537,0.0,-0.56,0.25,22.7506,29.474,21.1003,2.0968,6459.47,22.0
CS2_35,187,0.9814,0.8826,3.5739,4.2,2.7543,0.3987,-0.5501,0.0,-0.56,0.25,22.6352,29.5857,21.0627,2.1615,6423.14,22.0
CS2_35,188,0.9789,0.8803,3.5712,4.2,2.7551,0.3988,-0.5546,0.0,-0.56,0.25,22.7051,30.0852,21.0282,2.0987,6397.69,22.0
CS2_35,189,0.9791,0.8805,3.5735,4.2,2.744,0.3989,-0.5418,0.0,-0.56,0.25,22.5585,29.7128,21.0784,1.9371,6380.74,22.0
CS2_35,190,0.9799,0.8812,3.5808,4.2,2.7304,0.399,-0.5558,0.0,-0.56,0.25,22.6315,29.3121,21.0636,2.0543,6408.91,22.0
CS2_35,191,0.9801,0.8813,3.5751,4.2,2.7603,0.3991,-0.545,0.0,-0.56,0.25,22.7285,29.6816,21.2,2.1513,6416.81,22.0
CS2_35,192,0.9758,0.8775,3.5805,4.2,2.7477,0.3992,-0.5564,0.0,-0.56,0.25,22.7147,29.614,20.8959,1.9967,6369.47,22.0
CS2_35,193,0.9728,0.8748,3.5691,4.2,2.7448,0.3993,-0.5408,0.0,-0.56,0.25,22.7396,29.9074,20.9863,2.0365,6346.29,22.0
CS2_35,194,0.9752,0.8769,3.5659,4.2,2.7467,0.3994,-0.5524,0.0,-0.56,0.25,23.0616,29.5455,21.0159,2.1047,6377.32,22.0
CS2_35,195,0.975,0.8768,3.5766,4.2,2.7507,0.3995,-0.5458,0.0,-0.56,0.25,22.812,29.7077,20.9326,2.0563,6375.73,22.0
CS2_35,196,0.9756,0.8774,3.5871,4.2,2.7538,0.3996,-0.5519,0.0,-0.56,0.25,22.8043,29.954,20.9042,2.1436,6401.43,22.0
CS2_35,197,0.9738,0.8757,3.5778,4.2,2.7468,0.3997,-0.5554,0.0,-0.56,0.25,22.5582,29.6084,21.1609,2.0613,6384.78,22.0
CS2_35,198,0.9735,0.8754,3.5685,4.2,2.7393,0.3998,-0.553,0.0,-0.56,0.25,22.6167,29.6628,21.0808,2.0954,6348.73,22.0
CS2_35,199,0.9724,0.8744,3.5716,4.2,2.7553,0.3999,-0.5494,0.0,-0.56,0.25,22.6216,29.6184,21.0478,2.1061,6364.92,22.0
CS2_35,200,0.9725,0.8745,3.575,4.2,2.7563,0.4,-0.5483,0.0,-0.56,0.25,22.8237,29.7152,20.9771,2.0401,6377.85,22.0
CS2_35,201,0.9711,0.8733,3.5766,4.2,2.7423,0.4001,-0.5567,0.0,-0.56,0.25,22.7592,29.7311,20.9682,2.0964,6360.26,22.0
CS2_35,202,0.9718,0.8739,3.5719,4.2,2.7473,0.4002,-0.5482,0.0,-0.56,0.25,22.811,29.7735,20.9893,2.114,6349.65,22.0
CS2_35,203,0.9737,0.8756,3.5663,4.2,2.7503,0.4003,-0.5474,0.0,-0.56,0.25,22.8426,29.8169,21.1071,2.1224,6386.75,22.0
CS2_35,204,0.9691,0.8715,3.5673,4.2,2.7516,0.4004,-0.5558,0.0,-0.56,0.25,22.865,29.5706,21.038,2.106,6340.54,22.0
CS2_35,205,0.9715,0.8736,3.5757,4.2,2.7635,0.4005,-0.5448,0.0,-0.56,0.25,22.8478,29.8358,21.2127,2.1002,6375.36,22.0
CS2_35,206,0.9694,0.8718,3.5563,4.2,2.7458,0.4006,-0.5516,0.0,-0.56,0.25,22.775,29.5672,21.1369,2.1021,6330.09,22.0
CS2_35,207,0.966,0.8687,3.5688,4.2,2.7546,0.4007,-0.5523,0.0,-0.56,0.25,22.7053,29.5186,21.0588,2.1599,6319.94,22.0
CS2_35,208,0.9682,0.8707,3.5739,4.2,2.7564,0.4008,-0.5576,0.0,-0.56,0.25,22.8952,30.3551,21.0035,2.1644,6340.26,22.0
CS2_35,209,0.964,0.8669,3.5734,4.2,2.7499,0.4009,-0.5489,0.0,-0.56,0.25,22.7705,29.8019,21.2124,2.0471,6326.95,22.0
CS2_35,210,0.9667,0.8693,3.5537,4.2,2.7481,0.401,-0.5472,0.0,-0.56,0.25,22.7344,29.6388,20.9484,2.1059,6360.09,22.0
CS2_35,211,0.9678,0.8703,3.5631,4.2,2.744,0.4011,-0.5489,0.0,-0.56,0.25,22.8167,29.5521,21.0113,2.1471,6336.91,22.0
CS2_35,212,0.9673,0.8699,3.5601,4.2,2.7482,0.4012,-0.5469,0.0,-0.56,0.25,22.9208,29.7311,20.9781,2.1025,6326.74,22.0
CS2_35,213,0.9657,0.8684,3.5573,4.2,2.7494,0.4013,-0.5583,0.0,-0.56,0.25,22.8042,29.8287,20.9402,2.1029,6344.19,22.0
CS2_35,214,0.9638,0.8668,3.5749,4.2,2.7458,0.4014,-0.559,0.0,-0.56,0.25,22.9918,29.7569,20.972,2.1394,6280.4,22.0
CS2_35,215,0.9681,0.8706,3.5643,4.2,2.745,0.4015,-0.5526,0.0,-0.56,0.25,22.8309,29.6937,21.0518,2.068,6360.86,22.0
CS2_35,216,0.964,0.8669,3.5612,4.2,2.748,0.4016,-0.5498,0.0,-0.56,0.25,23.1079,29.6673,20.931,2.1534,6319.24,22.0
CS2_35,217,0.9601,0.8634,3.566,4.2,2.7515,0.4017,-0.5467,0.0,-0.56,0.25,23.0161,29.6054,21.0454,2.0596,6281.68,22.0
CS2_35,218,0.9597,0.863,3.5616,4.2,2.7516,0.4018,-0.5518,0.0,-0.56,0.25,22.9231,29.665,20.8667,2.0453,6274.08,22.0
CS2_35,219,0.9636,0.8666,3.5654,4.2,2.748,0.4019,-0.5435,0.0,-0.56,0.25,22.9267,29.7466,21.0503,2.0342,6307.86,22.0
CS2_35,220,0.9579,0.8614,3.5614,4.2,2.7583,0.402,-0.5537,0.0,-0.56,0.25,22.7886,29.9796,20.9744,2.1447,6252.58,22.0
CS2_35,221,0.9574,0.861,3.5641,4.2,2.757,0.4021,-0.5498,0.0,-0.56,0.25,23.0359,29.79,21.0737,2.1579,6265.49,22.0
CS2_35,222,0.9591,0.8625,3.5641,4.2,2.7441,0.4022,-0.5486,0.0,-0.56,0.25,22.8043,30.0947,20.9657,2.1005,6264.73,22.0
CS2_35,223,0.9611,0.8643,3.5526,4.2,2.7601,0.4023,-0.5542,0.0,-0.56,0.25,22.9333,29.7327,20.9161,2.1384,6293.67,22.0
CS2_35,224,0.9567,0.8604,3.5613,4.2,2.7375,0.4024,-0.55,0.0,-0.56,0.25,22.7706,29.8925,21.0514,2.0801,6250.18,22.0
CS2_35,225,0.9592,0.8626,3.5596,4.2,2.7547,0.4025,-0.5535,0.0,-0.56,0.25,22.9809,29.8544,20.9674,2.0625,6282.52,22.0
CS2_35,226,0.9559,0.8596,3.5477,4.2,2.7441,0.4026,-0.5451,0.0,-0.56,0.25,23.0441,29.8161,20.9998,2.1694,6256.51,22.0
CS2_35,227,0.9568,0.8604,3.5529,4.2,2.7481,0.4027,-0.5467,0.0,-0.56,0.25,22.9673,29.6954,20.9965,2.1547,6279.03,22.0
CS2_35,228,0.9574,0.8609,3.5655,4.2,2.7393,0.4028,-0.5427,0.0,-0.56,0.25,22.7918,29.7643,20.9869,2.0783,6257.59,22.0
CS2_35,229,0.9527,0.8567,3.5654,4.2,2.7469,0.4029,-0.5479,0.0,-0.56,0.25,23.1898,30.1576,21.1016,2.092,6241.74,22.0
CS2_35,230,0.9566,0.8602,3.5628,4.2,2.7557,0.403,-0.5483,0.0,-0.56,0.25,22.7556,29.861,21.0511,2.1063,6267.7,22.0
CS2_35,231,0.9532,0.8572,3.5569,4.2,2.7436,0.4031,-0.549,0.0,-0.56,0.25,22.8963,29.5449,20.9596,2.1047,6229.21,22.0
CS2_35,232,0.9545,0.8583,3.5721,4.2,2.7508,0.4032,-0.5461,0.0,-0.56,0.25,23.0241,29.8929,21.0401,2.1587,6242.19,22.0
CS2_35,233,0.9524,0.8565,3.5718,4.2,2.7433,0.4033,-0.5528,0.0,-0.56,0.25,22.9183,29.8615,21.0481,2.0239,6247.97,22.0
CS2_35,234,0.9487,0.8532,3.5526,4.2,2.7426,0.4034,-0.5509,0.0,-0.56,0.25,22.7931,29.7381,21.0267,2.1333,6212.15,22.0
CS2_35,235,0.9554,0.8591,3.5555,4.2,2.7555,0.4035,-0.5514,0.0,-0.56,0.25,22.7525,29.8596,20.9317,2.1139,6258.55,22.0
CS2_35,236,0.9502,0.8545,3.5626,4.2,2.7478,0.4036,-0.551,0.0,-0.56,0.25,22.9111,29.8439,20.9081,2.0731,6186.22,22.0
CS2_35,237,0.9471,0.8517,3.5508,4.2,2.7531,0.4037,-0.5499,0.0,-0.56,0.25,22.8506,29.7756,21.0116,2.0056,6217.05,22.0
CS2_35,238,0.9496,0.854,3.5504,4.2,2.755,0.4038,-0.5485,0.0,-0.56,0.25,22.9359,30.0014,21.1,2.0063,6214.82,22.0
CS2_35,239,0.9542,0.8581,3.5625,4.2,2.7548,0.4039,-0.5438,0.0,-0.56,0.25,22.8726,29.8906,20.9343,2.1201,6237.78,22.0
CS2_35,240,0.9484,0.8529,3.5587,4.2,2.7477,0.404,-0.5538,0.0,-0.56,0.25,22.8698,29.7815,20.8709,2.1357,6208.39,22.0
CS2_35,241,0.943,0.848,3.5344,4.2,2.7493,0.4041,-0.5373,0.0,-0.56,0.25,22.794,29.9527,21.0623,2.2324,6185.02,22.0
CS2_35,242,0.9438,0.8487,3.5556,4.2,2.7428,0.4042,-0.5446,0.0,-0.56,0.25,23.0075,30.1764,21.0684,2.0647,6169.46,22.0
CS2_35,243,0.9458,0.8506,3.5457,4.2,2.7496,0.4043,-0.546,0.0,-0.56,0.25,23.0874,30.059,20.8683,2.0791,6209.32,22.0
CS2_35,244,0.9472,0.8518,3.5497,4.2,2.7493,0.4044,-0.552,0.0,-0.56,0.25,23.2309,29.735,20.9004,2.094,6206.81,22.0
CS2_35,245,0.944,0.8489,3.5422,4.2,2.7583,0.4045,-0.5549,0.0,-0.56,0.25,22.8115,30.1109,21.0253,2.0755,6184.44,22.0
CS2_35,246,0.9428,0.8479,3.5464,4.2,2.7574,0.4046,-0.545,0.0,-0.56,0.25,23.1984,30.0852,20.8676,2.1063,6176.1,22.0
CS2_35,247,0.9444,0.8493,3.5559,4.2,2.7474,0.4047,-0.5546,0.0,-0.56,0.25,23.0452,29.938,20.9625,2.1194,6207.29,22.0
CS2_35,248,0.9405,0.8458,3.5514,4.2,2.7499,0.4048,-0.5504,0.0,-0.56,0.25,22.9296,29.9348,20.9988,2.1481,6155.48,22.0
CS2_35,249,0.9417,0.8469,3.5446,4.2,2.7487,0.4049,-0.5519,0.0,-0.56,0.25,22.9674,30.0412,20.9666,2.1468,6162.41,22.0
CS2_35,250,0.9433,0.8483,3.5541,4.2,2.753,0.405,-0.5486,0.0,-0.56,0.25,22.9284,30.0995,20.9649,2.1902,6175.58,22.0
CS2_35,251,0.9491,0.8535,3.5459,4.2,2.7474,0.4051,-0.5505,0.0,-0.56,0.25,23.1995,29.6187,20.9022,2.1325,6203.53,22.0
CS2_35,252,0.9409,0.8462,3.5471,4.2,2.7467,0.4052,-0.5449,0.0,-0.56,0.25,22.9372,30.2267,21.0331,2.0896,6152.77,22.0
CS2_35,253,0.9415,0.8467,3.5536,4.2,2.75,0.4053,-0.5495,0.0,-0.56,0.25,22.829,29.8619,21.0554,2.1327,6182.92,22.0
CS2_35,254,0.9377,0.8432,3.5508,4.2,2.7544,0.4054,-0.5463,0.0,-0.56,0.25,23.0847,30.0558,20.8984,2.0931,6150.94,22.0
CS2_35,255,0.9345,0.8404,3.545,4.2,2.7431,0.4055,-0.5546,0.0,-0.56,0.25,22.9793,30.1537,20.9366,2.14,6115.65,22.0
CS2_35,256,0.9395,0.8448,3.5467,4.2,2.7474,0.4056,-0.5425,0.0,-0.56,0.25,23.0701,30.0047,21.0228,2.1338,6154.98,22.0
CS2_35,257,0.9438,0.8487,3.5523,4.2,2.7487,0.4057,-0.5525,0.0,-0.56,0.25,23.05,30.2599,21.0452,2.092,6195.74,22.0
CS2_35,258,0.9376,0.8431,3.5356,4.2,2.7482,0.4058,-0.5513,0.0,-0.56,0.25,22.9602,30.1361,20.8408,2.0953,6131.2,22.0
CS2_35,259,0.9407,0.846,3.5406,4.2,2.7606,0.4059,-0.5567,0.0,-0.56,0.25,22.8558,29.6443,21.0072,2.0465,6161.01,22.0
CS2_35,260,0.942,0.8471,3.5369,4.2,2.7471,0.406,-0.5549,0.0,-0.56,0.25,23.0646,30.1365,20.9749,2.097,6178.67,22.0
CS2_35,261,0.9334,0.8394,3.5543,4.2,2.7504,0.4061,-0.5479,0.0,-0.56,0.25,22.9515,29.9599,21.0131,2.173,6112.89,22.0
CS2_35,262,0.9349,0.8407,3.529,4.2,2.745,0.4062,-0.5477,0.0,-0.56,0.25,22.8464,30.0306,21.1806,2.1014,6124.92,22.0
CS2_35,263,0.9339,0.8399,3.5453,4.2,2.751,0.4063,-0.5568,0.0,-0.56,0.25,23.0938,30.1923,21.0013,2.1699,6104.81,22.0
CS2_35,264,0.9339,0.8398,3.5418,4.2,2.7605,0.4064,-0.5481,0.0,-0.56,0.25,23.0164,29.8515,21.0391,2.0967,6099.46,22.0
CS2_35,265,0.9311,0.8373,3.5475,4.2,2.7477,0.4065,-0.5474,0.0,-0.56,0.25,22.9537,30.3612,20.9564,2.1376,6107.37,22.0
CS2_35,266,0.9339,0.8398,3.5479,4.2,2.7501,0.4066,-0.5535,0.0,-0.56,0.25,22.9037,29.9321,20.8868,2.1539,6124.58,22.0
CS2_35,267,0.9313,0.8375,3.5486,4.2,2.7466,0.4067,-0.55,0.0,-0.56,0.25,23.0482,30.1718,21.0224,2.1147,6088.25,22.0
CS2_35,268,0.9297,0.8361,3.5443,4.2,2.7498,0.4068,-0.5611,0.0,-0.56,0.25,23.1698,30.1878,21.1788,2.048,6060.49,22.0
CS2_35,269,0.9302,0.8365,3.5444,4.2,2.7465,0.4069,-0.546,0.0,-0.56,0.25,23.078,30.069,20.9498,2.1277,6111.68,22.0
CS2_35,270,0.9276,0.8342,3.5455,4.2,2.7597,0.407,-0.5421,0.0,-0.56,0.25,22.9305,29.9399,21.0521,2.1301,6069.56,22.0
CS2_35,271,0.9246,0.8315,3.5364,4.2,2.7494,0.4071,-0.5424,0.0,-0.56,0.25,23.1339,30.0776,20.9306,2.0869,6039.79,22.0
CS2_35,272,0.9284,0.8349,3.5342,4.2,2.7494,0.4072,-0.5525,0.0,-0.56,0.25,22.9743,30.1437,21.085,2.0358,6104.35,22.0
CS2_35,273,0.9274,0.834,3.5419,4.2,2.7582,0.4073,-0.5524,0.0,-0.56,0.25,22.9833,30.0928,21.0574,2.0999,6090.08,22.0
CS2_35,274,0.9272,0.8338,3.5431,4.2,2.7513,0.4074,-0.5522,0.0,-0.56,0.25,23.0353,30.1016,21.0407,2.1302,6078.75,22.0
CS2_35,275,0.9267,0.8333,3.5454,4.2,2.7469,0.4075,-0.5539,0.0,-0.56,0.25,22.9725,30.3289,20.9894,2.1031,6059.07,22.0
CS2_35,276,0.9246,0.8315,3.5495,4.2,2.7402,0.4076,-0.5507,0.0,-0.56,0.25,23.0106,30.0375,20.9741,2.1016,6063.52,22.0
CS2_35,277,0.9284,0.8349,3.5245,4.2,2.7526,0.4077,-0.5446,0.0,-0.56,0.25,23.1683,30.1067,21.0663,2.0322,6081.04,22.0
CS2_35,278,0.9263,0.833,3.5379,4.2,2.7567,0.4078,-0.5481,0.0,-0.56,0.25,23.0473,30.0674,20.9154,2.1517,6084.0,22.0
CS2_35,279,0.927,0.8336,3.5375,4.2,2.7446,0.4079,-0.5469,0.0,-0.56,0.25,23.1257,29.9771,21.1014,2.0719,6106.98,22.0
CS2_35,280,0.9244,0.8313,3.5469,4.2,2.7526,0.408,-0.5588,0.0,-0.56,0.25,23.0361,30.1769,21.1074,2.0747,6049.14,22.0
CS2_35,281,0.925,0.8318,3.5301,4.2,2.7528,0.4081,-0.5514,0.0,-0.56,0.25,23.1359,29.889,20.9728,2.1475,6063.6,22.0
CS2_35,282,0.926,0.8327,3.5406,4.2,2.741,0.4082,-0.5535,0.0,-0.56,0.25,23.0073,29.9915,21.1088,1.9973,6072.84,22.0
CS2_35,283,0.9244,0.8313,3.536,4.2,2.7447,0.4083,-0.5467,0.0,-0.56,0.25,23.102,30.085,20.922,2.131,6020.07,22.0
CS2_35,284,0.9202,0.8276,3.5383,4.2,2.7489,0.4084,-0.5481,0.0,-0.56,0.25,23.0391,29.8559,20.9988,2.1638,6029.82,22.0
CS2_35,285,0.919,0.8264,3.5301,4.2,2.7535,0.4085,-0.5575,0.0,-0.56,0.25,22.9012,30.044,21.0037,2.097,6013.64,22.0
CS2_35,286,0.9214,0.8286,3.5336,4.2,2.7439,0.4086,-0.5558,0.0,-0.56,0.25,23.3289,30.2538,21.0509,2.0983,5984.9,22.0
CS2_35,287,0.9238,0.8308,3.525,4.2,2.7491,0.4087,-0.5502,0.0,-0.56,0.25,23.0464,30.4147,20.9888,2.0752,6051.64,22.0
CS2_35,288,0.9195,0.8269,3.5319,4.2,2.7412,0.4088,-0.5586,0.0,-0.56,0.25,22.9348,30.117,21.0497,2.0548,6033.63,22.0
CS2_35,289,0.9204,0.8277,3.5332,4.2,2.7492,0.4089,-0.5523,0.0,-0.56,0.25,23.1353,30.3975,21.1374,2.071,6001.93,22.0
CS2_35,290,0.9142,0.8221,3.5352,4.2,2.7406,0.409,-0.5463,0.0,-0.56,0.25,22.9585,30.1556,21.1149,2.0651,5996.3,22.0
CS2_35,291,0.9187,0.8262,3.5293,4.2,2.7471,0.4091,-0.5498,0.0,-0.56,0.25,23.3818,30.1633,21.0847,2.1452,6023.4,22.0
CS2_35,292,0.9199,0.8272,3.5277,4.2,2.7484,0.4092,-0.5521,0.0,-0.56,0.25,23.2125,30.1583,21.0748,1.964,6046.05,22.0
CS2_35,293,0.9143,0.8222,3.5205,4.2,2.7543,0.4093,-0.544,0.0,-0.56,0.25,22.9354,30.261,21.1453,2.1168,5969.18,22.0
CS2_35,294,0.9138,0.8218,3.5346,4.2,2.747,0.4094,-0.5493,0.0,-0.56,0.25,23.254,30.1355,20.9924,2.1443,5997.27,22.0
CS2_35,295,0.9094,0.8178,3.5254,4.2,2.7551,0.4095,-0.5457,0.0,-0.56,0.25,23.0337,30.2245,21.0229,2.1302,5952.47,22.0
CS2_35,296,0.9215,0.8287,3.5333,4.2,2.756,0.4096,-0.5567,0.0,-0.56,0.25,23.1234,30.263,21.0398,2.1091,6024.39,22.0
CS2_35,297,0.9162,0.8239,3.5364,4.2,2.7508,0.4097,-0.5411,0.0,-0.56,0.25,23.2033,30.2709,20.9365,2.1244,5997.25,22.0
CS2_35,298,0.9111,0.8193,3.5236,4.2,2.7618,0.4098,-0.5508,0.0,-0.56,0.25,23.2458,30.1106,21.1392,2.1343,5945.04,22.0
CS2_35,299,0.9105,0.8188,3.5211,4.2,2.7517,0.4099,-0.5452,0.0,-0.56,0.25,22.9197,29.8614,20.8271,2.0818,5956.87,22.0
CS2_35,300,0.9109,0.8191,3.534,4.2,2.7497,0.41,-0.5572,0.0,-0.56,0.25,23.2069,30.2827,20.9929,2.0203,5963.23,22.0
CS2_35,301,0.9087,0.8172,3.5215,4.2,2.75,0.4101,-0.5501,0.0,-0.56,0.25,23.0569,29.9742,21.0012,2.1495,5921.73,22.0
CS2_35,302,0.9102,0.8185,3.5332,4.2,2.748,0.4102,-0.5469,0.0,-0.56,0.25,22.983,30.3696,21.047,2.0914,5966.19,22.0
CS2_35,303,0.9074,0.816,3.5268,4.2,2.746,0.4103,-0.5561,0.0,-0.56,0.25,23.3351,30.132,20.8657,2.073,5928.17,22.0
CS2_35,304,0.9077,0.8163,3.5311,4.2,2.7482,0.4104,-0.5544,0.0,-0.56,0.25,23.197,30.3599,21.0648,2.1049,5954.85,22.0
CS2_35,305,0.907,0.8157,3.5304,4.2,2.7446,0.4105,-0.5571,0.0,-0.56,0.25,23.2913,30.2428,21.0216,2.0853,5945.71,22.0
CS2_35,306,0.9122,0.8204,3.528,4.2,2.747,0.4106,-0.5594,0.0,-0.56,0.25,23.0951,30.4682,21.0667,2.0987,5973.85,22.0
CS2_35,307,0.9058,0.8146,3.5304,4.2,2.7593,0.4107,-0.5465,0.0,-0.56,0.25,23.3117,30.2592,20.9164,2.1129,5943.86,22.0
CS2_35,308,0.9071,0.8158,3.5306,4.2,2.753,0.4108,-0.5448,0.0,-0.56,0.25,23.288,30.1493,21.0467,2.1762,5914.99,22.0
CS2_35,309,0.9061,0.8149,3.5266,4.2,2.7526,0.4109,-0.5546,0.0,-0.56,0.25,23.2255,30.3107,20.9765,2.062,5917.22,22.0
CS2_35,310,0.9051,0.814,3.532,4.2,2.7417,0.411,-0.5554,0.0,-0.56,0.25,23.2602,30.2815,21.0209,2.1313,5913.87,22.0
CS2_35,311,0.9054,0.8142,3.5243,4.2,2.7489,0.4111,-0.5529,0.0,-0.56,0.25,23.209,30.6513,20.8105,2.1163,5942.75,22.0
CS2_35,312,0.9043,0.8132,3.5344,4.2,2.7555,0.4112,-0.5509,0.0,-0.56,0.25,23.2204,30.2214,20.9508,2.1741,5927.87,22.0
CS2_35,313,0.9016,0.8108,3.5314,4.2,2.7528,0.4113,-0.5498,0.0,-0.56,0.25,23.1448,30.2492,20.9733,2.0845,5892.39,22.0
CS2_35,314,0.9046,0.8135,3.5296,4.2,2.7476,0.4114,-0.5366,0.0,-0.56,0.25,23.0635,30.4097,20.9876,2.1335,5913.77,22.0
CS2_35,315,0.9043,0.8132,3.5257,4.2,2.7546,0.4115,-0.555,0.0,-0.56,0.25,23.1078,30.5146,21.0414,2.076,5942.36,22.0
CS2_35,316,0.9024,0.8115,3.5252,4.2,2.7432,0.4116,-0.5464,0.0,-0.56,0.25,23.1571,30.1074,21.0792,2.0986,5879.64,22.0
CS2_35,317,0.8986,0.8081,3.5257,4.2,2.7477,0.4117,-0.5568,0.0,-0.56,0.25,23.2384,30.5365,21.0028,2.1085,5901.4,22.0
CS2_35,318,0.9006,0.8099,3.5287,4.2,2.7576,0.4118,-0.5486,0.0,-0.56,0.25,23.3299,30.465,20.986,2.1147,5896.79,22.0
CS2_35,319,0.8996,0.809,3.5229,4.2,2.7504,0.4119,-0.5462,0.0,-0.56,0.25,23.1712,30.356,20.9055,2.0762,5878.62,22.0
CS2_35,320,0.9008,0.8101,3.5292,4.2,2.7559,0.412,-0.5499,0.0,-0.56,0.25,23.2118,30.2592,20.9419,2.1088,5866.31,22.0
CS2_35,321,0.9,0.8094,3.5282,4.2,2.7457,0.4121,-0.5451,0.0,-0.56,0.25,22.9978,30.3292,20.9716,2.1106,5897.42,22.0
CS2_35,322,0.8962,0.8059,3.5172,4.2,2.7476,0.4122,-0.55,0.0,-0.56,0.25,23.2316,30.4042,21.0607,2.1315,5853.96,22.0
CS2_35,323,0.8958,0.8056,3.5153,4.2,2.7503,0.4123,-0.554,0.0,-0.56,0.25,23.2845,30.337,21.1246,2.0372,5838.78,22.0
CS2_35,324,0.8962,0.8059,3.5191,4.2,2.7487,0.4124,-0.5456,0.0,-0.56,0.25,23.1636,30.2699,21.0222,2.0235,5895.09,22.0
CS2_35,325,0.8994,0.8089,3.5259,4.2,2.7514,0.4125,-0.5512,0.0,-0.56,0.25,23.2073,30.323,20.8789,2.1029,5879.78,22.0
CS2_35,326,0.8984,0.8079,3.5248,4.2,2.7516,0.4126,-0.5447,0.0,-0.56,0.25,23.0002,30.3322,20.9884,2.0633,5873.62,22.0
CS2_35,327,0.8928,0.8028,3.5269,4.2,2.752,0.4127,-0.5473,0.0,-0.56,0.25,23.2433,30.6331,20.8249,2.0832,5821.02,22.0
CS2_35,328,0.8929,0.803,3.5154,4.2,2.7527,0.4128,-0.5434,0.0,-0.56,0.25,23.3022,30.8757,20.8963,2.0542,5850.71,22.0
CS2_35,329,0.8967,0.8064,3.5082,4.2,2.7476,0.4129,-0.5488,0.0,-0.56,0.25,23.1514,30.343,21.0054,1.9918,5866.57,22.0
CS2_35,330,0.8934,0.8034,3.5148,4.2,2.7345,0.413,-0.5458,0.0,-0.56,0.25,23.3065,30.1579,20.9584,2.0913,5857.27,22.0
CS2_35,331,0.8882,0.7988,3.5161,4.2,2.7369,0.4131,-0.5484,0.0,-0.56,0.25,23.2667,30.4976,20.9381,2.0613,5822.06,22.0
CS2_35,332,0.8926,0.8027,3.5147,4.2,2.7489,0.4132,-0.5531,0.0,-0.56,0.25,23.35,30.1104,20.9624,2.133,5849.86,22.0
CS2_35,333,0.8913,0.8016,3.5133,4.2,2.7472,0.4133,-0.5526,0.0,-0.56,0.25,23.5155,30.3166,21.029,2.1405,5831.48,22.0
CS2_35,334,0.889,0.7995,3.5232,4.2,2.7568,0.4134,-0.5538,0.0,-0.56,0.25,23.2109,30.336,20.9673,2.0885,5822.46,22.0
CS2_35,335,0.8924,0.8025,3.5143,4.2,2.7625,0.4135,-0.5445,0.0,-0.56,0.25,23.1093,30.3872,20.9733,2.113,5837.76,22.0
CS2_35,336,0.8871,0.7977,3.5192,4.2,2.7479,0.4136,-0.5455,0.0,-0.56,0.25,23.5405,30.5528,20.8579,2.0643,5813.04,22.0
CS2_35,337,0.891,0.8013,3.5133,4.2,2.7577,0.4137,-0.5591,0.0,-0.56,0.25,23.1514,30.4361,21.0561,2.0708,5847.47,22.0
CS2_35,338,0.8865,0.7972,3.5299,4.2,2.7528,0.4138,-0.5612,0.0,-0.56,0.25,23.1723,30.4978,21.0996,2.0735,5807.58,22.0
CS2_35,339,0.89,0.8003,3.5076,4.2,2.7498,0.4139,-0.5515,0.0,-0.56,0.25,23.5088,30.407,20.8486,2.1295,5827.52,22.0
CS2_35,340,0.8959,0.8057,3.5176,4.2,2.7523,0.414,-0.5566,0.0,-0.56,0.25,23.0899,30.5882,21.0766,2.0742,5860.54,22.0
CS2_35,341,0.8878,0.7984,3.5159,4.2,2.757,0.4141,-0.5518,0.0,-0.56,0.25,23.3404,30.444,20.9786,2.1859,5812.93,22.0
CS2_35,342,0.8858,0.7966,3.516,4.2,2.7504,0.4142,-0.5558,0.0,-0.56,0.25,23.4826,30.3884,20.9363,2.1038,5808.59,22.0
CS2_35,343,0.8862,0.7969,3.5086,4.2,2.742,0.4143,-0.5582,0.0,-0.56,0.25,23.4085,30.3586,20.9089,2.0612,5801.82,22.0
CS2_35,344,0.8845,0.7954,3.5102,4.2,2.7417,0.4144,-0.5445,0.0,-0.56,0.25,23.2161,30.5794,20.9844,2.1323,5775.02,22.0
